Repository: kumaraman2017/GCV_Prediction

<div align="center">

# ⛏️ Coal GCV Predictor

**Predict the Gross Calorific Value of coal from proximate analysis — with explainable AI and a 90% statistical confidence interval.**
</div>

---

## What it does

Coal laboratories report four proximate-analysis measurements for every sample — **Moisture**, **Volatile Matter**, **Fixed Carbon**, and **Ash**. From these four numbers alone, this app predicts the coal's **Gross Calorific Value (GCV)** in kcal/kg, displays a **90% confidence interval** around the prediction, and explains exactly *why* the model made that prediction using **SHAP feature attribution**.

> **Project context:** Final-year engineering capstone — a production-grade ML pipeline with an interactive web front-end, end-to-end from raw CSV to live cloud deployment.

---

## Live Demo

**[gcvprediction-tyksupziipuppwmrsipzan.streamlit.app](https://gcvprediction-tyksupziipuppwmrsipzan.streamlit.app/)**

The app is deployed on Streamlit Community Cloud and requires no login. Drag the sliders, hit **Predict**, and the model responds instantly with:
- Predicted GCV (kcal/kg)
- A 90% confidence interval chart
- A SHAP waterfall explaining each feature's contribution

---

## Features

| Feature | Details |
|---|---|
| **Custom slider UI** | Glass-card widgets with +/− step buttons, gradient slider track, real-time sum validation |
| **Dark / Light theme** | One-click toggle; glassmorphism design with Space Grotesk font |
| **Statistical confidence** | 90% CI = ensemble spread ⊕ model RMSE, widened for out-of-distribution inputs |
| **SHAP explainability** | Per-prediction waterfall chart showing each feature's push up/down in kcal/kg |
| **Natural-language summary** | Auto-generated sentence naming the top positive and negative drivers |
| **Load example** | Randomly pulls a real row from the cleaned dataset for quick testing |
| **Model RMSE display** | Shows test-set error alongside every prediction for honest uncertainty communication |

---

## Tech Stack

| Layer | Library / Tool |
|---|---|
| ML training | scikit-learn 1.9, ExtraTreesRegressor (winner of 10-model comparison) |
| Explainability | SHAP 0.51 |
| Data | pandas 3.0, NumPy 2.4 |
| Web app | Streamlit ≥ 1.38 |
| Charts | Plotly ≥ 5.24 |
| Persistence | joblib |
| Testing | pytest (44 tests, 100% pass) |
| Deployment | Streamlit Community Cloud |
| Language | Python 3.11 |

---

## Project Structure

```
gcv_coal_project/
│
├── streamlit_app.py          # Main Streamlit app entry point
├── requirements.txt          # Runtime deps for Streamlit Cloud
├── .python-version           # 3.11 (pinned for Streamlit Cloud)
│
├── ui/                       # Front-end layer
│   ├── theme.py              # Dark/light theme dataclasses
│   ├── styles.py             # Glassmorphism CSS injection
│   ├── components.py         # render_feature_input(), KPI cards, header, footer
│   └── charts.py             # confidence_interval_chart(), shap_waterfall()
│
├── ml/                       # Self-contained ML pipeline
│   ├── run_pipeline.py       # Runs clean → train → explain in sequence
│   ├── run_clean.py          # Data validation and cleaning
│   ├── run_train.py          # Model training, selection, and artifact export
│   ├── run_explain.py        # SHAP global feature importance
│   ├── requirements.txt      # ML-specific deps (includes dev/test tools)
│   │
│   ├── src/
│   │   ├── config.py         # Paths and constants (FEATURE_COLUMNS, TARGET_COLUMN, …)
│   │   ├── data/
│   │   │   ├── schema.py     # Pydantic-style row validation
│   │   │   └── clean.py      # Proximate-sum constraint, outlier removal
│   │   ├── models/
│   │   │   ├── registry.py   # All candidate models with hyperparameter grids
│   │   │   ├── train.py      # CV + GridSearch, RMSE-based selection
│   │   │   └── confidence.py # Ensemble spread, kNN-residual, extrapolation penalty
│   │   └── explain/
│   │       └── shap_explain.py  # TreeExplainer / LinearExplainer, waterfall data
│   │
│   ├── tests/                # 12 test modules, 44 tests
│   └── notebooks/            # Exploratory data analysis
│
├── data/
│   ├── raw/coal_all.csv      # Original dataset
│   └── processed/            # Cleaned CSV + data quality report (git-ignored)
│
└── models/                   # Trained artefacts (git-tracked)
    ├── best_model.joblib     # 11-key artifact bundle
    ├── model_metadata.json   # Winner name + metrics
    ├── model_comparison.json # All 10 models' RMSE/MAE/R²
    └── shap_global.json      # Global feature importance
```

---

## Model Results

Ten regression models were evaluated on an 80/20 train/test split:

| Rank | Model | Test RMSE (MJ/kg) | R² |
|---|---|---|---|
| **1** | **ExtraTreesRegressor** | **0.6425** | **0.990** |
| 2 | RandomForestRegressor | ~0.70 | ~0.988 |
| 3 | GradientBoostingRegressor | ~0.75 | ~0.986 |
| 4+ | SVR, KNN, Ridge, … | higher | lower |

> RMSE of 0.6425 MJ/kg ≈ **±153 kcal/kg** on the test set.

---

File: data/raw/coal_all.csv (part 1 of 7)
Moisture,Volatile_matter,Fixed_Carbon,Std.Ash,Hydrogen,Carbon,Nitrogen,Oxygen,Sulfur,GCV
5.20,31.10,40.70,23.00,4.90,57.90,1.20,12.30,.70,22.84477109
10.70,28.00,30.00,31.30,3.70,44.60,1.00,17.50,1.90,15.49101361
27.70,26.00,22.00,24.30,5.90,34.50,.60,33.10,1.60,10.19319121
8.30,31.60,37.50,22.60,3.90,54.90,1.20,16.10,1.30,19.51683965
30.30,27.80,27.60,14.30,6.00,36.80,.80,35.70,6.40,10.54425064
6.70,34.50,42.70,16.10,5.40,62.10,1.20,14.80,.40,23.91854064
11.10,26.00,30.80,32.10,4.20,41.70,1.40,18.90,1.70,14.89046090
6.80,31.90,42.70,18.60,5.00,59.60,1.20,15.10,.50,22.32028402
5.30,36.00,44.70,14.00,5.40,64.90,1.30,13.90,.50,25.33136759
5.50,32.30,45.40,16.80,5.10,62.40,1.20,14.10,.40,24.65191714
9.20,30.90,33.00,26.90,4.60,47.20,1.10,17.60,2.60,17.53198225
26.10,23.80,32.70,17.40,5.70,43.00,.60,32.70,.60,12.39874077
30.80,23.40,24.80,21.00,6.10,34.80,.60,36.90,.60,9.60489426
34.40,25.30,26.50,13.80,6.60,38.00,.70,40.10,.80,9.82182440
13.47,29.19,28.99,28.35,4.55,41.47,1.17,21.56,2.90,14.75688651
15.56,25.87,32.89,25.68,5.02,43.93,1.04,23.45,.88,15.11109252
28.30,30.30,24.40,17.00,6.50,40.20,.70,34.80,.80,11.88973388
11.60,32.30,33.20,22.90,4.90,49.50,1.00,20.00,1.70,17.69521329
21.60,37.80,30.60,10.00,6.70,51.70,1.20,28.90,1.50,17.14177898
10.30,30.40,32.90,26.40,4.60,46.70,.90,18.90,2.50,17.35076303
9.70,35.10,32.10,23.10,4.60,49.00,.90,18.40,4.00,18.14888897
29.70,21.60,30.70,18.00,5.90,39.00,.50,36.20,.40,10.58586314
10.30,32.10,36.60,21.00,4.90,52.30,.90,19.00,1.90,19.13098332
10.00,32.20,36.80,21.00,4.90,51.80,1.20,18.90,2.20,19.16557380
34.30,26.80,27.10,11.80,6.70,39.70,.70,40.50,.60,10.58035389
8.70,33.10,31.90,26.30,5.00,48.70,1.10,17.80,1.10,18.35828335
17.20,28.64,31.94,22.22,5.40,44.82,.83,25.36,1.37,15.16775418
12.60,28.40,27.40,31.60,4.60,39.50,1.40,21.30,1.60,14.13787277
31.51,25.55,29.32,13.62,6.41,40.51,.59,38.15,.72,11.12027516
31.39,30.22,29.03,9.36,6.48,42.69,.98,38.06,2.43,11.83006875
13.99,38.43,25.87,21.71,5.21,47.57,1.44,22.63,1.44,16.91105681
23.55,29.70,26.37,20.38,5.31,40.20,.89,31.13,2.09,12.17453697
39.20,26.80,28.00,6.00,6.89,40.17,.69,45.03,1.22,9.45776978
30.20,23.50,25.30,21.00,5.90,34.60,.50,37.20,.80,9.37517116
36.90,26.70,26.20,10.20,6.90,38.00,.60,43.20,1.10,9.53972277
30.00,24.20,33.20,12.60,6.30,42.50,.60,37.10,.90,11.64681042
32.10,27.30,28.50,12.10,6.60,41.10,.70,39.00,.50,11.20586238
17.70,37.38,30.87,14.05,5.56,51.40,1.64,26.24,1.11,17.10717551
13.44,28.20,34.41,23.95,4.75,46.76,1.07,22.51,.96,16.41140674
23.40,31.00,34.30,11.30,6.10,48.50,1.00,31.40,1.70,15.14620035
24.16,34.27,27.04,14.53,5.98,45.08,.79,32.10,1.52,13.74449139
10.50,32.50,37.90,19.10,5.10,52.40,1.10,20.00,2.30,19.15690462
19.50,32.90,32.80,14.80,5.90,48.00,1.10,28.00,2.20,16.01273768
12.10,32.30,29.70,25.90,4.80,46.10,.90,21.50,.80,16.67392988
30.88,29.31,28.50,11.31,6.33,42.38,1.03,38.21,.74,11.65464647
29.89,31.79,28.35,9.97,6.45,43.42,.92,37.35,1.89,12.31855612
24.25,30.88,23.39,21.48,5.60,38.80,.67,32.40,1.05,11.64250200
32.00,55.70,4.10,8.20,6.70,44.70,.80,39.30,.30,11.97145365
10.60,30.70,40.00,18.70,4.90,54.20,1.20,20.30,.70,19.80253457
14.80,38.16,29.87,17.17,5.25,50.07,1.55,24.08,1.88,17.35146394
11.50,34.10,40.60,13.80,5.60,57.20,1.60,21.20,.60,20.86971839
17.84,28.36,45.53,8.27,5.82,57.30,1.13,26.92,.56,19.01000062
16.80,31.40,35.40,16.40,5.40,50.00,1.40,26.00,.80,16.82257549
28.42,30.82,29.91,10.85,6.10,45.38,.95,36.36,.36,12.51030531
30.52,30.51,30.25,8.72,6.46,44.19,.99,38.23,1.41,11.99956952
11.90,35.50,43.50,9.10,5.80,60.60,1.80,21.70,1.00,22.09596340
12.80,31.80,35.00,20.40,5.20,48.50,1.50,22.50,1.90,17.30494804
22.40,32.80,36.30,8.50,6.20,52.00,1.50,31.10,.70,16.47982098
12.60,28.40,32.10,26.90,4.20,43.10,1.50,22.40,1.90,15.26680939
28.10,31.30,33.10,7.50,6.80,48.20,.90,36.20,.40,14.15003224
15.94,30.55,35.96,17.55,5.26,49.61,1.38,25.43,.77,16.56460873
32.90,28.10,29.60,9.40,6.80,41.90,.70,40.50,.70,11.18930405
14.11,32.40,43.00,10.49,5.63,58.33,1.13,23.85,.57,20.23625749
18.54,30.28,46.18,5.00,6.13,57.87,1.65,27.79,1.56,19.17000909
15.61,31.45,44.25,8.69,5.91,58.21,1.20,25.23,.76,19.97118270
12.61,31.31,41.11,14.97,5.14,55.04,1.21,22.57,1.07,19.74114093
23.90,31.80,40.10,4.20,6.40,54.20,1.60,32.60,1.00,16.77845540
12.30,36.50,40.40,10.80,5.90,58.40,1.30,22.30,1.30,21.29245340
29.60,27.60,32.30,10.50,6.10,44.00,.70,37.70,1.00,11.97511476
23.08,31.83,25.50,19.59,5.50,40.66,.69,31.92,1.64,12.43714703
30.23,28.18,31.33,10.26,6.45,43.46,.61,38.29,.93,12.28949034
23.50,26.50,31.90,18.10,5.10,42.00,.70,32.40,1.70,12.63957534
34.68,25.44,32.95,6.93,6.72,42.89,.60,42.34,.52,11.04864455
14.46,33.02,42.38,10.14,5.81,57.55,1.21,24.39,.90,19.93925972
23.70,26.50,37.10,12.70,5.70,47.20,.60,32.60,1.20,14.02496906
16.81,31.77,42.54,8.88,6.06,56.79,1.17,26.49,.61,19.25424115
31.90,26.70,33.90,7.50,6.60,44.80,.80,39.90,.40,12.05235863
20.77,29.47,42.78,6.98,5.70,56.12,.93,30.05,.22,17.58300374
18.41,30.01,47.36,4.22,5.98,58.68,1.59,27.97,1.56,19.29523003
11.80,31.40,41.80,15.00,5.60,54.00,1.00,22.10,2.30,19.62683633
26.11,29.19,29.27,15.43,5.53,41.68,1.00,34.82,1.54,12.10346382
8.40,32.90,55.70,3.00,5.50,69.70,1.70,19.10,1.00,26.23684904
14.12,30.29,38.55,17.04,5.53,51.35,1.03,24.18,.87,17.82112257
31.70,28.60,30.60,9.10,6.60,43.30,.80,39.80,.40,11.75431123
11.30,34.30,39.10,15.30,5.60,54.10,1.50,21.70,1.80,19.66605052
11.30,40.10,43.20,5.40,6.10,65.10,1.30,21.70,.40,23.39477499
23.10,32.50,36.80,7.60,6.10,50.90,1.40,32.20,1.80,15.90969058
23.55,29.78,32.33,14.34,5.80,45.44,1.06,32.60,.76,13.69723435
21.95,30.42,43.46,4.17,6.01,57.70,.83,31.18,.11,17.73812480
21.28,31.12,37.35,10.25,5.91,51.26,.92,30.60,1.06,16.12340411
25.41,31.86,38.85,3.88,6.54,54.40,.72,34.30,.16,16.29125173
32.50,26.60,29.60,11.30,6.50,40.60,.70,40.60,.30,10.79165754
33.17,26.91,33.92,6.00,6.69,45.18,.68,41.20,.25,11.97813531
33.60,27.40,35.00,4.00,7.00,46.60,.70,41.60,.10,12.00448741
26.50,23.70,36.70,13.10,5.50,44.50,.60,35.30,1.00,12.74154553
20.21,27.85,31.76,20.18,5.41,43.67,.70,29.72,.32,13.66122921
30.87,29.31,31.72,8.10,6.47,44.06,.96,39.20,1.21,12.17183828
31.16,29.00,31.67,8.17,6.29,43.82,.95,39.46,1.31,11.65528106
19.48,30.90,45.45,4.17,6.09,57.82,1.82,29.09,1.01,18.79708682
14.51,32.76,42.74,9.99,5.56,56.97,1.06,24.69,1.73,19.89395780
33.10,27.20,32.90,6.80,6.60,44.20,.70,41.20,.50,11.56631451
14.95,32.64,47.17,5.24,5.78,61.86,1.34,25.09,.69,21.36269996
31.40,28.40,33.00,7.20,6.40,45.00,.70,39.70,1.00,12.14716781
26.07,31.02,28.76,14.15,5.71,43.28,.89,34.97,1.00,12.53440204
15.45,31.65,45.28,7.62,5.81,58.41,1.18,25.54,1.44,20.44341857
19.41,28.83,44.57,7.19,6.01,55.32,1.77,29.06,.65,17.92396170
34.20,26.70,31.90,7.20,6.70,42.70,.60,42.20,.60,10.96315455
18.17,31.21,44.79,5.83,5.88,57.31,2.05,27.98,.95,19.04979488
15.94,30.16,44.45,9.45,5.49,57.34,1.35,26.00,.37,19.28947701
30.80,27.60,34.50,7.10,6.20,43.90,.80,39.20,2.80,11.89963823
24.47,28.19,45.50,1.84,6.18,57.43,.87,33.58,.10,17.01266814
21.32,31.78,43.54,3.36,6.08,58.74,.95,30.79,.08,18.40773668
23.17,31.29,42.92,2.62,6.31,57.69,.82,32.45,.11,17.54835899
26.84,28.24,43.06,1.86,6.38,55.28,.61,35.71,.16,15.86527941
25.40,27.44,44.33,2.83,6.19,55.78,.69,34.44,.07,16.34028836
18.81,28.43,38.72,14.04,5.62,49.97,1.08,28.59,.70,16.57083857
19.38,34.13,40.36,6.13,5.87,56.35,1.46,29.10,1.09,18.28101704
21.09,29.93,42.97,6.01,6.07,55.13,.67,30.64,1.48,17.25890473
16.01,31.86,45.47,6.66,5.89,59.14,1.12,26.13,1.06,20.00136281
25.20,28.36,44.41,2.03,6.23,56.66,.64,34.33,.11,16.57545373
22.85,31.10,44.27,1.78,6.34,58.55,.96,32.26,.11,18.13958399
31.90,26.60,32.50,9.00,6.40,43.20,.80,40.30,.30,11.50461488
15.00,33.30,43.40,8.30,6.00,58.60,1.00,25.30,.80,20.24401939
29.30,32.10,32.30,6.30,6.70,47.00,1.10,38.00,.90,13.27476124
37.01,28.04,26.37,8.58,6.82,38.70,.65,44.86,.39,9.38700311
21.79,31.77,44.88,1.56,6.30,59.59,1.03,31.38,.14,18.56498855
14.25,28.78,39.97,17.00,5.01,51.66,1.04,24.70,.59,17.83830736
18.19,30.01,47.90,3.90,5.95,58.22,1.65,28.20,2.08,19.30923609
35.50,27.60,30.90,6.00,7.00,42.40,.60,43.60,.40,10.71685050
21.93,29.46,46.58,2.03,6.19,59.13,1.01,31.56,.08,18.40492716
21.78,31.51,40.73,5.98,6.18,54.43,.82,31.43,1.16,17.12240079
9.00,32.00,49.40,9.60,5.30,62.90,1.50,20.10,.60,23.29080718
30.50,29.40,34.60,5.50,6.70,47.40,.90,39.20,.30,13.00114163
24.55,34.67,26.94,13.84,5.97,44.59,.91,33.92,.77,13.45994115
34.30,26.10,31.10,8.50,6.70,41.30,.40,42.60,.50,10.67168240
18.15,31.89,45.86,4.10,5.88,59.13,1.67,28.27,.95,19.41189313
11.20,30.90,44.80,13.10,5.10,58.30,1.10,22.10,.30,20.30504743
24.71,34.88,31.73,8.68,6.06,48.93,1.07,34.10,1.16,14.37270221
15.90,33.11,46.26,4.73,5.91,60.80,1.24,26.29,1.03,20.58673539
17.43,35.59,42.15,4.83,5.71,59.47,1.53,27.67,.79,19.67495878
21.32,29.56,46.61,2.51,6.10,59.12,1.00,31.15,.12,18.63998706
30.90,27.72,35.09,6.29,6.53,46.31,.64,39.66,.57,12.79293761
21.44,30.57,45.43,2.56,6.27,58.91,.92,31.26,.08,18.41814674
20.26,30.75,45.15,3.84,6.12,57.62,1.31,30.23,.88,18.47043248
22.86,32.30,43.15,1.69,6.47,58.31,.86,32.55,.12,18.05293365
10.30,39.40,40.50,9.80,5.70,61.00,1.40,21.40,.70,22.28242391
17.51,29.81,46.39,6.29,5.82,58.39,1.35,27.81,.34,19.29531361
21.18,31.14,45.62,2.06,6.04,59.73,.99,31.07,.11,18.74113828
31.52,28.79,35.14,4.55,6.69,46.93,1.05,40.26,.52,12.64145203
17.51,30.57,47.04,4.88,5.66,59.49,1.23,27.83,.91,19.78437966
25.80,34.00,34.10,6.10,6.40,51.00,.60,35.20,.70,15.08732945
12.40,39.20,39.60,8.80,5.70,59.70,1.30,23.30,1.20,21.27257604
15.10,32.90,42.77,9.23,5.70,57.03,1.36,25.70,.98,19.85512874
15.20,37.40,37.10,10.30,5.50,56.30,1.20,25.80,.90,19.28992435
15.80,31.44,43.03,9.73,5.72,56.31,1.10,26.34,.80,19.31596247
24.91,31.84,35.78,7.47,6.23,50.03,1.16,34.44,.67,14.84070958
17.99,33.60,39.71,8.70,5.67,54.44,1.59,28.30,1.30,18.07015516
19.41,34.69,41.71,4.19,6.06,58.10,1.53,29.59,.53,18.69937660
16.35,31.08,44.37,8.20,5.83,57.37,1.11,26.89,.60,19.40939139
32.80,29.20,32.20,5.80,6.80,44.80,.70,41.50,.40,11.86803475
19.40,31.80,42.30,6.50,5.90,56.00,1.50,29.60,.50,18.03113965
12.30,33.50,47.20,7.00,5.60,62.50,1.10,23.30,.50,22.05072119
23.75,28.24,45.98,2.03,6.11,57.62,.67,33.48,.09,17.32361829
32.20,29.50,29.60,8.70,6.70,42.60,.60,41.00,.40,11.35968606
17.35,34.55,41.85,6.25,5.67,58.10,1.48,27.82,.68,19.16767086
17.94,35.94,34.27,11.85,5.66,51.76,1.52,28.35,.86,17.20777857
22.00,32.92,43.28,1.80,6.43,58.80,.89,31.96,.12,18.44100508
21.70,33.60,38.50,6.20,6.40,53.60,1.20,31.70,.90,17.04910057
17.62,34.67,44.37,3.34,6.13,60.49,1.61,28.08,.35,19.84767780
16.40,31.30,47.50,4.80,6.00,60.60,1.20,27.00,.40,20.45243988
32.50,28.70,32.90,5.90,6.60,45.10,.40,41.30,.70,11.88964595
18.13,31.29,45.00,5.58,5.86,57.18,1.68,28.54,1.16,18.89731003
18.87,35.60,42.49,3.04,6.18,59.61,1.64,29.20,.33,19.37123664
15.60,33.10,44.80,6.50,5.90,59.00,1.00,26.30,1.30,20.41103715
10.60,37.40,47.60,4.40,5.90,65.60,1.50,21.90,.70,23.91179538
11.60,33.30,42.80,12.30,5.50,56.20,1.60,22.80,1.60,20.46638259
26.64,32.75,36.89,3.72,6.46,52.20,1.11,36.17,.34,15.14136938
18.24,36.91,40.11,4.74,5.74,58.59,1.48,28.72,.73,19.08656009
23.36,28.13,46.61,1.90,6.08,57.75,.88,33.27,.12,17.49084280
18.10,33.00,39.60,9.30,5.60,54.30,1.60,28.60,.60,17.82336563
10.10,37.20,46.40,6.30,5.60,64.40,1.60,21.50,.60,23.29346048
31.60,29.70,32.70,6.00,6.70,45.50,.70,40.60,.50,12.38181985
35.30,27.80,33.30,3.60,6.80,44.80,.70,43.90,.20,11.32113593
20.10,32.72,45.34,1.84,6.43,59.42,1.22,30.41,.68,19.34117072
35.50,26.80,32.10,5.60,6.90,42.60,.40,44.10,.40,10.76168071
20.21,31.81,45.19,2.79,6.16,59.19,1.09,30.55,.22,19.09772493
24.65,30.37,42.99,1.99,6.38,56.42,.59,34.50,.12,16.77967507
14.40,34.00,40.20,11.40,5.40,55.80,1.20,25.40,.80,19.29090913
18.90,33.50,42.40,5.20,6.10,57.40,1.40,29.40,.50,18.77051276
29.63,32.15,33.90,4.32,6.33,49.54,.74,38.93,.14,13.69040996
16.50,34.81,43.95,4.74,5.60,60.38,1.52,27.28,.48,19.97976945
34.20,27.30,33.80,4.70,6.80,44.70,.60,43.00,.20,11.36070769
16.16,36.13,41.33,6.38,5.85,58.80,1.33,26.99,.65,19.76695428
24.81,32.79,36.09,6.31,6.13,51.68,.87,34.68,.33,15.07518108
21.10,33.10,40.00,5.80,6.20,55.00,1.00,31.40,.60,17.52793845
29.20,31.70,35.60,3.50,6.80,50.00,.70,38.60,.40,14.19827108
16.70,36.50,42.80,4.00,6.20,60.10,.90,27.50,1.30,20.38288250
19.50,30.00,46.00,4.50,6.00,57.70,1.30,30.00,.50,18.72702951
27.33,34.25,31.52,6.90,6.33,48.15,1.07,36.96,.59,13.80013365
20.50,33.00,39.60,6.90,6.00,53.80,1.50,30.90,.90,17.38428583
34.00,28.00,33.90,4.10,6.80,45.10,.80,42.90,.30,11.54860852
22.01,34.27,41.69,2.03,6.39,58.47,.70,32.26,.15,18.35341283
31.40,29.70,31.50,7.40,6.70,44.10,.70,40.60,.50,11.95587383
22.48,32.39,42.75,2.38,6.28,57.79,.71,32.70,.14,17.81404236
20.20,33.50,37.60,8.70,5.40,53.40,1.20,30.70,.60,17.32358856
21.10,33.70,34.00,11.20,5.80,49.20,1.10,31.50,1.20,15.98782670
31.00,28.10,30.60,10.30,6.30,41.80,.70,40.30,.60,11.27212835
16.34,33.49,45.17,5.00,5.93,59.73,1.33,27.29,.72,20.19880079
17.80,32.80,45.80,3.60,6.00,60.10,1.10,28.60,.60,19.84836464
32.50,29.50,28.30,9.70,6.50,41.00,.50,41.70,.60,10.82302864
20.20,32.70,42.70,4.40,5.90,57.20,1.20,30.80,.50,18.34366486
19.94,33.35,42.92,3.79,5.99,57.24,1.70,30.59,.69,18.37359739
19.20,34.64,40.96,5.20,5.87,56.80,1.44,29.95,.74,18.20545450
12.50,31.10,39.20,17.20,5.10,51.20,1.20,24.00,1.30,17.94406889
31.19,27.46,36.18,5.17,6.29,46.74,.91,40.60,.29,12.43068490
16.10,32.10,47.00,4.80,6.00,60.40,1.10,27.20,.50,20.58239138
17.10,33.40,45.50,4.00,6.10,60.20,1.10,28.10,.50,20.19649443
23.81,31.87,41.96,2.36,6.31,56.32,.66,34.09,.26,17.15782000
21.26,29.64,47.28,1.82,6.02,59.29,.90,31.83,.14,18.45836907
30.90,30.70,33.40,5.00,6.90,46.30,.70,40.40,.70,12.76574137
21.15,34.92,41.34,2.59,6.30,58.29,.85,31.75,.22,18.39831777
25.71,33.29,31.03,9.97,5.89,47.17,.93,35.80,.24,13.60355823
9.80,33.30,52.20,4.70,5.50,65.60,1.60,21.70,.90,24.05854638
12.60,36.70,45.30,5.40,5.60,62.90,1.30,24.20,.60,21.97529113
18.17,34.68,43.70,3.45,5.85,59.39,1.61,29.15,.55,19.42051211
19.79,28.87,48.37,2.97,6.00,58.12,1.68,30.60,.63,18.65385641
24.87,30.86,39.64,4.63,6.13,52.24,.95,35.12,.93,15.44032001
29.80,30.40,34.70,5.10,6.80,47.50,.80,39.50,.30,13.35370964
11.20,40.90,40.60,7.30,5.80,61.30,1.60,23.00,1.00,22.34774739
18.06,35.93,39.65,6.36,5.99,56.10,1.58,29.10,.87,17.95180646
27.01,33.66,35.05,4.28,6.32,51.11,.93,37.05,.31,14.70896743
11.30,34.10,43.70,10.90,5.30,58.90,1.40,23.10,.40,20.75644245
25.60,25.80,36.80,11.80,5.90,45.60,.50,35.80,.40,13.12216519
17.10,37.14,37.90,7.86,5.66,56.04,1.55,28.28,.61,18.72686329
25.32,28.77,40.01,5.90,5.91,51.96,.52,35.59,.12,14.98856314
20.70,35.30,28.30,15.70,5.80,45.90,.60,31.50,.50,14.46584383
18.50,37.44,40.31,3.75,5.80,58.86,1.57,29.56,.46,19.19819053
33.40,29.00,32.40,5.20,6.80,44.20,.60,42.80,.40,11.60730608
22.82,37.55,32.51,7.12,6.17,50.67,.93,33.41,1.70,15.50292571
34.40,28.20,33.10,4.30,6.90,44.20,.50,43.70,.40,11.31106996
28.45,31.45,36.35,3.75,6.65,50.10,.75,38.45,.30,14.31572271
20.50,32.80,38.70,8.00,6.00,52.60,1.20,31.40,.80,16.97752297
20.60,33.90,42.20,3.30,6.30,57.20,1.40,31.50,.30,18.28496145
6.50,30.80,44.30,18.40,4.60,56.10,1.40,19.00,.50,20.85163892
19.59,30.15,45.98,4.28,5.99,57.27,1.17,30.64,.65,18.65761102
16.10,32.80,47.00,4.10,6.20,60.80,.90,27.60,.40,20.66845725
15.30,34.50,46.50,3.70,6.00,61.50,1.10,26.90,.80,21.39501020
17.35,35.25,40.61,6.79,5.69,56.52,1.58,28.76,.66,18.82576798
10.80,37.20,43.20,8.80,5.50,60.90,1.20,23.00,.60,21.56774614
33.40,29.10,34.10,3.40,6.70,46.00,.50,43.10,.30,11.91683424
30.25,30.72,34.26,4.77,6.43,47.27,.88,40.31,.34,12.77718423
14.10,29.70,46.30,9.90,5.50,57.20,1.00,26.00,.40,19.47432904
27.38,33.28,33.99,5.35,6.25,49.34,.94,37.85,.27,14.12814511
24.50,29.20,39.10,7.20,5.60,50.40,.70,35.30,.80,14.77253362
37.10,30.30,26.90,5.70,6.90,39.50,.70,46.50,.70,9.53002819
21.10,35.00,38.40,5.50,5.90,54.90,.90,32.30,.50,17.38126114
30.10,31.40,33.20,5.30,6.60,46.80,.60,40.30,.40,12.83217315
17.70,39.00,38.20,5.10,6.40,56.50,1.20,29.30,1.50,19.08650105
20.04,39.78,37.52,2.66,5.86,57.90,1.62,31.42,.54,18.32285983
22.37,33.90,38.28,5.45,6.21,53.33,.97,33.49,.55,16.17968233
20.90,34.00,41.20,3.90,6.10,55.90,1.50,32.20,.40,17.92177646
15.00,35.40,34.60,15.00,5.60,50.90,.70,27.10,.70,16.86835532
29.18,31.90,33.43,5.49,6.24,47.42,.96,39.70,.19,13.15585103
18.00,36.80,37.40,7.80,6.30,53.60,1.30,29.80,1.20,18.00718163
16.50,34.50,43.30,5.70,5.90,58.10,1.30,28.50,.50,19.57806239
43.40,24.00,24.50,8.10,6.60,32.10,.50,52.40,.30,6.36586958
19.50,38.10,33.60,8.80,6.10,51.80,1.40,31.20,.70,16.59280675
11.50,32.50,39.30,16.70,5.10,52.90,.90,24.10,.30,18.67347150
10.80,38.50,44.10,6.60,5.60,62.80,1.10,23.50,.40,22.55224047
26.68,33.96,34.27,5.09,6.23,49.63,1.04,37.61,.40,14.20968501
8.20,33.50,37.50,20.80,5.00,51.00,1.30,21.20,.70,19.49545832
25.78,33.42,37.00,3.80,6.19,52.15,.82,36.82,.22,15.29649715
14.30,34.00,44.30,7.40,5.40,58.80,1.00,26.70,.70,19.79534843
19.18,34.04,44.18,2.60,5.87,58.58,1.41,31.04,.50,18.82786704
13.90,34.60,46.00,5.50,5.50,60.80,1.30,26.40,.50,20.66786563
14.60,32.30,42.70,10.40,5.20,54.90,1.30,27.10,1.10,18.35691839
20.00,34.30,40.00,5.70,5.90,54.80,1.40,31.90,.30,17.38207928
26.90,32.29,36.38,4.43,6.09,50.20,.86,38.09,.33,14.24509598
18.30,35.40,41.40,4.90,6.20,56.80,1.10,30.50,.50,18.79547022
17.50,35.10,43.70,3.70,6.10,58.50,1.50,29.80,.40,19.51630832
19.10,34.80,41.70,4.40,6.10,56.60,1.10,31.30,.50,18.25440682
15.60,35.60,44.40,4.40,6.00,59.80,1.30,28.20,.30,20.39725522
24.05,36.83,33.68,5.44,6.04,51.63,.91,35.72,.26,15.39196427
22.70,34.90,32.60,9.80,6.20,48.30,.60,34.60,.50,14.89104750
14.40,31.40,46.50,7.70,5.20,58.10,1.00,27.30,.70,19.33463481
10.20,36.20,46.90,6.70,5.40,62.50,1.20,23.60,.60,22.66220198
13.80,33.30,44.30,8.60,5.40,58.00,.80,26.80,.40,19.93105203
17.50,34.40,44.10,4.00,5.90,58.30,1.40,30.10,.30,19.36293851
23.80,33.10,37.80,5.30,6.10,50.70,1.40,35.90,.60,15.15739890
15.40,36.10,44.70,3.80,5.90,60.00,1.50,28.50,.30,20.30779829
41.80,25.20,23.40,9.60,6.30,30.90,.70,52.00,.50,6.27533492
16.00,34.30,45.80,3.90,5.80,60.00,.80,29.10,.40,19.87115029
23.70,35.51,36.12,4.67,6.07,51.77,.97,36.24,.28,15.35108114
14.50,34.60,44.50,6.40,5.50,58.50,1.00,28.20,.40,19.53042061
34.70,28.30,24.30,12.70,5.90,33.70,1.00,46.30,.40,7.89064435
21.90,32.70,37.80,7.60,5.60,50.00,1.20,35.00,.60,15.11775429
17.10,36.70,42.00,4.20,6.00,57.70,.90,30.80,.40,19.16803031
39.10,26.70,28.60,5.60,6.30,36.80,.60,50.40,.30,7.93931571
39.70,27.20,26.70,6.40,6.20,35.30,.70,51.00,.40,7.31448509
14.80,38.60,38.40,8.20,5.70,55.80,.70,28.90,.70,18.84831309
35.10,31.00,25.00,8.90,5.90,36.00,.90,47.00,1.30,8.12871968
24.30,29.80,31.30,14.60,5.30,41.00,1.10,37.70,.30,11.43418409
38.80,27.50,28.40,5.30,6.20,37.00,.70,50.60,.20,7.94972627
30.40,28.20,30.90,10.50,5.40,39.20,1.10,43.60,.20,9.57473781
22.10,31.90,39.10,6.90,5.10,49.40,1.10,36.70,.80,14.41137598
18.70,34.20,36.40,10.70,5.50,48.90,.90,33.70,.30,15.26503662
22.00,33.20,40.30,4.50,5.60,51.60,1.30,36.70,.30,15.26169037
23.90,31.60,42.00,2.50,5.60,51.60,1.50,38.40,.40,14.92529925
34.40,28.10,24.70,12.80,5.90,32.30,.90,47.90,.20,7.40859839
26.70,29.40,33.90,10.00,5.20,42.10,1.20,41.10,.40,10.86727350
15.70,36.00,40.40,7.90,5.50,53.30,1.20,31.60,.50,17.55219876
27.20,30.90,35.20,6.70,5.50,44.60,1.10,41.90,.20,11.72374068
29.20,29.90,31.10,9.80,5.50,39.70,.80,43.90,.30,9.95384889
31.70,31.30,31.50,5.50,5.60,41.50,.80,46.30,.30,9.98300004
27.00,32.90,32.90,7.20,5.40,42.90,1.30,42.60,.60,11.17887967
18.90,36.60,35.90,8.60,5.20,47.00,1.40,35.70,2.10,14.30386555
27.30,31.60,27.30,13.80,5.50,35.80,1.10,43.30,.50,9.34248827
23.80,33.60,37.10,5.50,5.00,47.20,1.40,40.50,.40,12.66083734
1.00,25.50,69.40,4.10,5.10,84.30,1.80,4.00,.70,34.23214159
1.20,24.80,56.60,17.40,4.50,71.00,1.70,4.60,.80,28.99700486
10.40,38.10,46.10,5.40,5.80,66.10,1.60,20.20,.90,24.40234514
11.50,34.60,31.60,22.30,5.10,49.10,1.60,15.80,6.10,18.09986088
11.10,33.50,29.20,26.20,4.70,46.80,1.50,16.20,4.60,17.26413526
12.10,40.10,37.90,9.90,5.60,56.70,2.00,19.20,6.60,21.31046378
8.48,37.81,42.34,11.37,5.55,62.06,1.31,18.31,1.40,23.42159834
10.03,35.90,47.81,6.26,5.51,64.73,1.37,19.93,2.20,23.98476851
8.50,36.90,48.20,6.40,5.50,66.50,1.60,19.20,.80,24.66465399
11.70,36.30,48.20,3.80,5.70,66.20,1.10,22.20,1.00,23.57617090
14.50,32.10,46.40,7.00,5.90,59.90,1.00,25.50,.70,20.97311426
10.20,35.30,44.20,10.30,5.30,60.80,.80,21.70,1.10,22.20311502
11.10,36.60,48.60,3.70,5.70,66.60,.60,22.60,.80,24.00511733
15.20,33.40,47.00,4.40,6.10,61.40,1.00,26.40,.70,21.35316406
16.70,35.70,45.40,2.20,5.80,61.70,1.30,28.10,.90,20.36369976
9.50,37.60,48.90,4.00,5.60,67.30,.50,21.80,.80,24.68951849
9.50,39.90,43.50,7.10,5.50,62.70,1.20,22.90,.60,23.00709815
1.00,15.10,77.30,6.60,4.20,84.30,1.20,3.20,.50,33.38321897
1.60,29.40,67.00,2.00,5.10,84.50,1.50,6.40,.50,34.18494238
2.10,24.40,70.60,2.90,4.80,83.20,1.50,7.00,.60,32.85079084
1.40,30.60,61.70,6.30,5.20,79.80,1.10,6.90,.70,32.58160358
2.70,30.70,57.80,8.80,5.10,75.50,1.50,8.20,.90,30.50126374
13.80,20.10,50.80,15.30,4.90,59.70,.80,18.90,.40,20.25948868
2.80,34.10,54.60,8.50,5.40,74.10,.80,10.00,1.20,30.04096297
10.80,21.60,58.40,9.20,4.80,67.00,.90,17.60,.50,23.53897569
21.00,27.60,40.20,11.20,4.90,53.00,.90,29.50,.50,15.88504255
5.90,30.20,58.10,5.80,4.90,71.20,1.10,16.50,.50,26.63378292
24.50,25.60,40.70,9.20,5.30,50.60,.90,33.50,.50,14.29013679
6.10,27.70,49.50,16.70,4.30,58.80,1.00,18.70,.50,21.36191741
8.20,30.70,47.90,13.20,4.70,60.10,.90,20.60,.50,21.35387083
15.10,29.90,49.90,5.10,4.90,60.80,1.10,27.60,.50,19.61056104
10.30,31.60,49.70,8.40,4.80,60.80,1.20,24.40,.40,20.76510536
1.40,19.60,77.00,2.00,3.80,89.60,1.60,2.20,.80,34.75148116
3.00,22.00,58.10,16.90,4.20,67.90,1.10,3.80,6.10,27.63491598
.90,17.50,76.40,5.20,4.70,84.90,1.50,2.20,1.50,34.07792559
3.80,18.90,69.30,8.00,5.10,77.80,1.20,5.60,2.30,30.40012718
2.40,16.30,78.40,2.90,4.60,86.20,1.20,4.40,.70,33.90701602
.80,18.40,76.50,4.30,4.60,85.80,1.20,3.00,1.10,34.60325717
3.70,17.10,75.00,4.20,4.80,82.70,1.60,5.70,1.00,32.37882005
3.50,17.40,70.90,8.20,4.60,79.20,1.30,5.60,1.10,30.89412702
4.90,24.00,66.30,4.80,5.10,81.30,1.20,6.90,.70,31.51345257
9.50,19.30,68.20,3.00,5.40,78.00,1.40,11.00,1.20,28.79022861
2.00,17.00,76.50,4.50,4.50,84.80,1.30,4.40,.50,33.52199290
1.50,18.30,73.80,6.40,4.60,82.00,1.40,4.10,1.50,32.93747095
1.90,23.10,71.70,3.30,5.00,84.80,1.50,4.50,.90,34.00514297
1.50,18.90,70.00,9.60,4.50,79.20,1.30,4.20,1.20,31.79795587
2.60,21.00,72.10,4.30,4.80,83.90,1.20,5.20,.60,32.84165313
1.60,20.00,75.30,3.10,5.00,85.30,1.40,4.40,.80,34.18494238
2.20,21.30,72.30,4.20,4.80,84.10,1.30,5.10,.50,33.31722096
2.40,22.90,68.30,6.40,4.70,81.70,1.20,5.40,.60,32.45548696
2.50,18.80,71.30,7.40,4.70,79.60,1.30,5.50,1.50,31.76497906
1.60,17.40,75.20,5.80,4.50,83.20,1.20,4.80,.50,33.31603269
2.70,28.70,63.90,4.70,5.20,80.80,1.60,5.80,1.90,32.51379554
2.50,25.20,63.40,8.90,5.00,77.70,1.50,5.70,1.20,30.97872326
5.10,21.80,67.60,5.50,5.10,79.00,1.70,8.10,.60,30.60043326
7.40,23.10,59.40,10.10,5.20,72.00,1.00,10.20,1.50,27.42510541
2.60,24.40,68.20,4.80,5.00,81.90,1.70,6.00,.60,32.77354822
6.30,23.90,63.00,6.80,5.30,75.90,1.50,9.30,1.20,29.36647118
3.00,23.90,67.60,5.50,5.20,80.70,1.50,6.50,.60,31.98060328
1.50,25.10,67.30,6.10,5.00,80.80,1.60,5.20,1.30,32.89210480
2.10,32.60,52.10,13.20,5.10,70.00,1.40,5.80,4.50,28.98331546
.60,18.00,73.40,8.00,4.50,81.50,.70,4.50,.80,32.54546977
3.30,24.20,67.80,4.70,4.90,81.20,1.60,6.90,.70,32.04121806
2.80,27.00,66.40,3.80,5.50,81.90,1.70,6.50,.60,32.55729805
1.20,25.40,67.00,6.40,5.10,80.80,.90,5.10,1.70,32.73952801
3.00,37.10,50.50,9.40,5.30,72.40,1.30,6.80,4.80,29.92960133
2.70,29.60,62.30,5.40,5.40,80.50,1.40,6.60,.70,32.52072125
3.10,28.30,64.20,4.40,5.50,80.50,1.70,7.00,.90,32.21581470
5.10,24.70,66.20,4.00,5.30,79.20,1.80,8.80,.90,30.89367483
1.80,30.40,63.60,4.20,5.20,82.20,1.40,5.90,1.10,33.51516222
2.50,30.40,55.20,11.90,5.00,72.90,1.00,6.60,2.60,29.61277732
3.50,15.50,66.70,14.30,4.90,71.40,1.00,7.60,.80,28.19227476
2.70,37.10,51.70,8.50,5.40,74.30,1.30,6.90,3.60,30.55137334
3.70,25.00,63.70,7.60,5.10,76.60,1.60,7.80,1.30,30.87041855
1.40,26.90,67.20,4.50,5.30,82.00,1.60,5.80,.80,33.49810439
1.60,29.30,60.00,9.10,4.90,77.20,1.30,6.00,1.50,31.49581316
3.40,28.00,64.20,4.40,5.10,80.50,1.70,7.60,.70,31.83092808
3.50,30.20,59.70,6.60,5.30,78.10,1.50,7.70,.80,31.14099882
.90,26.80,61.90,10.40,5.00,76.50,1.10,5.50,1.50,31.45721697
1.20,22.80,56.90,19.10,4.40,67.90,.70,5.80,2.10,27.55079496
1.00,37.70,53.80,7.50,5.50,77.90,1.60,5.70,1.80,32.47211939
2.20,29.30,64.30,4.20,5.60,81.50,1.10,6.80,.80,32.94212940
2.30,31.10,61.20,5.40,5.20,80.40,1.40,6.90,.70,32.56810009
2.30,32.90,51.80,13.00,5.00,71.10,1.30,7.00,2.60,29.10327804
1.80,31.20,56.90,10.10,5.00,75.90,1.40,6.60,1.00,31.11684611
3.00,30.50,63.30,3.20,5.30,81.40,1.30,7.70,1.10,33.05605935
2.60,32.70,60.40,4.30,5.70,79.80,1.90,7.40,.90,32.50643018
3.60,27.90,65.30,3.20,5.20,81.10,1.60,8.30,.60,32.29135488
2.10,30.40,58.40,9.10,5.20,77.00,1.00,7.00,.70,31.19025636
2.50,33.90,60.20,3.40,5.70,81.30,1.50,7.50,.60,32.88190318
2.70,36.30,51.60,9.40,5.20,73.30,1.20,7.70,3.20,30.05149955
2.70,38.20,52.60,6.50,5.50,76.20,1.60,7.70,2.50,31.00113753
1.50,32.60,63.60,2.30,5.40,83.50,1.40,6.70,.70,33.89882080
2.40,34.40,57.60,5.60,5.30,78.70,1.60,7.50,1.30,31.53234389
3.60,34.40,57.10,4.90,5.80,78.60,1.20,8.60,.90,31.45140751
1.80,38.40,52.60,7.20,5.40,76.10,1.50,7.10,2.70,31.05064880
3.60,32.50,57.60,6.30,5.30,77.60,1.40,8.70,.70,31.06836568
2.00,34.00,53.70,10.30,5.30,74.20,1.40,7.30,1.50,30.41336312
2.00,30.90,64.40,2.70,5.60,82.50,1.00,7.40,.80,33.08909897
2.40,34.60,55.30,7.70,5.30,76.30,1.30,7.80,1.60,30.99701082
2.50,31.20,60.60,5.70,5.30,78.60,1.40,7.90,1.10,31.96909531
2.60,34.00,58.30,5.10,5.30,79.20,1.50,8.00,.90,31.98809884
2.30,34.10,55.50,8.10,5.30,75.90,1.10,7.80,1.80,30.85368814
2.50,35.40,58.70,3.40,5.50,80.60,1.60,8.00,.90,32.88190318
3.20,34.20,60.50,2.10,5.60,81.40,1.60,8.70,.60,32.68878994
2.20,35.70,54.80,7.30,5.40,75.80,1.40,7.90,2.20,30.83326311
3.20,32.50,60.60,3.70,5.40,79.10,1.60,8.80,1.40,31.95316754
3.20,31.60,62.60,2.60,5.30,80.70,1.50,8.90,1.00,32.32442381
5.20,33.00,59.60,2.20,5.80,79.10,1.50,10.80,.60,31.32592312
3.70,35.20,59.30,1.80,5.90,80.50,1.50,9.50,.80,32.47075150
2.60,34.40,58.60,4.40,5.40,79.40,1.50,8.60,.70,32.16019627
1.40,32.40,57.60,8.60,5.20,76.60,1.10,7.90,.60,31.32162140
2.70,36.40,54.90,6.00,5.60,77.30,1.60,9.10,.40,31.66152499
1.20,37.90,53.10,7.80,5.40,75.70,1.10,7.80,2.20,31.36198826
1.30,36.30,53.60,8.80,5.40,74.50,1.00,7.90,2.40,30.94013085
1.50,35.90,48.10,14.50,5.00,68.60,1.00,8.10,2.80,28.38270999
2.30,27.50,64.30,5.90,5.10,78.50,1.00,8.90,.60,31.44438507
1.90,17.80,76.70,3.60,4.60,86.00,1.20,4.00,.60,33.99405286
3.60,31.40,56.50,8.50,5.20,76.20,1.20,6.70,2.20,30.60015859
3.20,31.00,59.90,5.90,5.20,78.50,1.50,6.70,2.20,31.01043602
1.50,24.50,70.40,3.60,4.80,84.20,1.40,5.40,.60,33.94459937
4.60,27.30,60.10,8.00,5.30,75.90,1.50,8.50,.80,29.40476088
4.20,30.50,60.50,4.80,5.70,78.80,1.60,8.40,.70,31.37799181
3.60,29.10,58.20,9.10,5.40,75.20,1.10,7.90,1.30,29.92811997
2.16,33.90,55.00,8.94,5.15,75.91,1.60,6.65,1.75,30.74345984
2.10,31.00,63.30,3.60,5.30,82.10,1.60,6.60,.80,33.03278968
2.50,30.20,61.20,6.10,5.40,79.40,1.20,7.10,.80,31.78743185
2.80,31.30,62.80,3.10,5.40,81.90,1.40,7.40,.80,32.98625117
3.70,31.20,53.20,11.90,5.20,72.00,1.20,8.40,1.30,28.39754327
.70,39.00,51.40,8.90,5.10,75.40,1.50,5.80,3.30,31.54606469
3.20,35.50,54.50,6.80,5.40,76.70,1.50,8.10,1.50,30.74982709
1.70,31.70,55.80,10.80,5.20,75.10,1.10,7.10,.70,30.54103815
1.80,32.80,56.20,9.20,5.40,76.70,.70,7.30,.70,31.05763858
2.80,30.40,54.20,12.60,5.00,71.30,1.40,8.20,1.50,28.93887087
2.80,36.50,52.00,8.70,5.30,73.90,1.30,8.20,2.60,29.81264921
2.10,37.60,50.50,9.80,5.30,72.80,1.30,7.60,3.20,29.88429171
1.50,36.80,54.50,7.20,5.30,78.00,1.50,7.10,.90,32.28296120
3.00,32.60,54.00,10.40,5.20,73.50,1.30,8.50,1.10,29.28952626
1.00,35.00,58.30,5.70,5.20,80.10,1.60,6.80,.60,33.14155789
2.70,35.70,50.70,10.90,5.00,71.00,1.20,8.40,3.50,28.91405243
2.70,34.00,61.10,2.20,5.50,81.30,1.80,8.40,.80,32.73745545
2.90,34.20,59.80,3.10,5.40,80.90,1.30,8.60,.70,32.46932415
2.20,34.70,59.30,3.80,5.50,80.80,1.30,8.00,.60,32.49906274
2.40,33.90,58.70,5.00,5.40,78.90,1.60,8.20,.90,31.95611519
3.30,31.30,51.10,14.30,5.00,69.70,1.30,9.00,.70,27.83488961
2.40,31.10,60.70,5.80,5.20,78.40,1.60,8.30,.70,31.57075711
2.30,36.50,53.10,8.10,5.50,74.70,1.40,8.30,2.00,30.36812217
2.60,30.50,63.10,3.80,5.40,80.50,.70,8.60,1.00,31.93630649
4.95,28.25,55.45,11.35,5.20,70.75,1.00,10.75,.95,27.79731442
1.50,33.80,54.90,9.80,5.20,75.40,1.30,7.70,.60,30.83206940
2.00,37.60,54.80,5.60,5.50,77.20,1.30,8.20,2.20,31.46543898
2.60,33.20,54.70,9.50,5.10,74.40,1.50,8.80,.70,30.14804298
6.30,18.40,63.70,11.60,4.60,73.20,1.00,7.10,2.50,27.73990458
1.50,39.80,48.70,10.00,5.40,75.20,1.30,2.90,5.20,30.14044190
5.70,18.20,63.50,12.60,4.50,73.60,1.10,7.10,1.10,27.89542400
2.40,16.60,75.90,5.10,4.70,84.40,1.10,4.20,.50,33.06764645
3.10,16.70,73.40,6.80,4.40,80.90,1.10,5.00,1.80,31.70460712
1.50,16.80,71.10,10.60,4.20,79.20,1.20,4.30,.50,31.58720951
.63,30.13,58.53,10.71,4.84,74.97,1.42,4.04,4.02,31.47136011
3.50,38.10,47.70,10.70,5.30,71.60,1.30,7.10,4.00,29.37855235
2.00,34.40,54.60,9.00,5.30,76.00,1.50,6.50,1.70,30.99438474
1.50,30.50,48.30,19.70,4.50,66.10,1.20,6.10,2.40,27.29309767
2.60,39.20,51.20,7.00,5.60,75.60,1.50,7.40,2.90,31.07826626
3.10,29.60,60.80,6.50,5.20,78.00,1.50,7.90,.90,31.23843450
1.50,35.50,57.60,5.40,5.30,79.90,1.40,6.50,1.50,32.54855936
2.50,31.80,56.60,9.10,5.20,76.00,1.40,7.40,.90,30.78154697
1.80,35.20,53.60,9.40,5.10,75.10,1.30,6.80,2.30,30.89317322
3.50,32.10,56.90,7.50,5.20,76.80,1.40,8.60,.50,30.36280719
2.40,34.00,57.20,6.40,5.20,78.20,1.50,7.90,.80,31.66147767
3.30,31.50,55.00,10.20,5.00,74.10,1.40,8.70,.60,29.49976809
2.50,34.80,54.80,7.90,5.30,76.20,1.60,8.20,.80,30.88115570
1.40,39.40,48.90,10.30,5.40,72.20,1.00,7.30,3.80,30.19870149
3.22,33.31,60.49,2.98,5.40,80.31,1.65,8.96,.70,32.15120067
2.20,33.80,55.80,8.20,4.90,76.20,1.30,8.20,1.20,30.36276071
5.80,29.60,56.80,7.80,5.20,73.40,1.30,11.40,.90,28.39790880
2.70,34.20,56.50,6.60,5.30,76.80,1.10,8.70,1.50,31.17957658
2.10,40.80,50.60,6.50,5.40,74.90,1.10,8.30,3.80,31.03326187
2.60,40.80,50.80,5.80,5.50,75.00,1.30,8.80,3.60,31.01056917
2.70,35.10,55.50,6.70,5.40,76.30,1.60,9.10,.90,30.65729607
1.90,33.70,55.90,8.50,5.20,75.10,1.10,8.40,1.70,30.50149068
2.20,33.90,56.70,7.20,5.20,76.80,1.50,8.70,.60,31.11253434
3.10,32.90,57.40,6.60,5.30,76.90,1.00,9.60,.60,30.48866338
3.20,33.90,60.70,2.20,5.50,80.70,1.30,9.70,.60,32.54936619
2.00,33.70,49.90,14.40,5.10,68.60,1.10,8.70,2.10,28.14754295
4.30,36.60,48.00,11.10,5.20,69.30,1.10,11.10,2.20,27.81150103
2.50,15.70,75.10,6.70,4.30,82.90,1.10,4.50,.50,32.49244937
1.50,15.00,77.50,6.00,4.30,84.00,1.20,3.70,.80,33.28101639
1.90,17.10,75.10,5.90,4.50,83.30,1.20,4.60,.50,32.98649611
1.50,35.10,47.00,16.40,5.00,65.60,.90,5.80,6.30,27.94801984
2.40,32.10,53.90,11.60,5.00,73.90,1.40,7.10,1.00,29.92430142
2.00,32.10,56.30,9.60,4.90,75.70,1.40,6.90,1.50,30.47039843
2.50,30.10,56.30,11.10,4.90,74.10,1.30,7.50,1.10,29.79403255
3.20,34.70,56.60,5.50,5.40,78.60,1.40,8.20,.90,31.58191128
2.50,35.00,54.60,7.90,5.30,76.70,1.50,7.60,1.00,30.92687774
2.90,32.10,58.30,6.70,5.20,77.90,1.40,8.00,.80,31.22851005
4.20,30.10,57.40,8.30,5.00,74.50,1.50,9.30,1.40,29.40811801
9.90,26.40,51.90,11.80,5.30,66.90,1.00,14.50,.50,24.81089250
3.10,31.10,52.50,13.30,4.80,71.40,1.30,8.50,.70,28.36958626
3.50,33.50,53.60,9.40,5.20,74.20,1.40,9.00,.80,29.58703983
1.90,33.50,56.90,7.70,5.10,77.20,1.40,7.60,1.00,30.95741729
3.40,32.50,52.70,11.40,5.10,72.60,1.00,9.00,.90,28.93496440
1.10,35.70,51.00,12.20,5.00,73.50,1.40,7.00,.90,29.99202196
2.30,34.30,53.50,9.90,5.10,74.70,1.50,8.10,.70,30.12758907
2.50,34.00,54.70,8.80,5.10,75.40,1.50,8.30,.90,30.24717062
3.00,35.40,56.00,5.60,5.40,77.50,1.60,8.80,1.10,31.12892979
1.80,40.00,50.40,7.80,5.40,74.90,1.30,7.80,2.80,30.92976677
2.90,32.20,55.50,9.40,5.10,74.60,1.40,8.80,.70,29.89744014
3.20,37.00,52.70,7.10,5.40,76.30,1.40,9.10,.70,30.42112749
2.10,40.70,50.40,6.80,5.30,75.50,1.10,8.20,3.10,31.19025636
2.40,41.00,51.00,5.60,5.60,76.30,1.20,8.60,2.70,30.96513603
4.20,35.30,57.30,3.20,5.50,78.90,1.40,10.30,.70,31.27811428
1.80,33.20,60.90,4.10,5.40,80.30,1.40,8.30,.50,32.47204068
3.30,40.30,49.50,6.90,5.40,73.10,1.20,9.80,3.60,29.63702340
2.90,34.30,50.20,12.60,5.10,70.70,1.40,9.50,.70,28.57734729
3.80,35.30,47.80,13.10,5.00,69.50,1.40,10.30,.70,27.74453666
3.10,38.40,52.20,6.30,5.40,74.70,1.30,10.20,2.10,30.27241446
4.40,36.30,53.50,5.80,5.60,74.20,1.30,11.60,1.50,29.67975383
1.70,18.90,74.80,4.60,4.70,85.20,1.30,3.70,.50,33.64724826
3.20,15.60,76.40,4.80,4.50,83.70,1.20,5.10,.70,32.52666930
2.80,17.00,72.80,7.40,4.50,80.50,1.20,4.80,1.60,31.72828712
1.60,16.80,71.00,10.60,4.40,78.50,1.10,4.30,1.10,31.21235661
1.50,17.30,74.40,6.80,4.40,82.60,1.20,4.50,.50,32.80013525
1.80,29.90,52.20,16.10,4.80,69.10,1.30,5.70,3.00,28.27324004
1.17,28.06,57.67,13.10,4.62,73.69,.95,5.28,2.36,30.31507664
1.00,27.50,54.20,17.30,4.40,70.90,1.20,5.60,.60,29.04907104
4.30,25.80,59.90,10.00,5.00,74.40,1.40,8.60,.60,29.21033041
2.60,34.40,56.90,6.10,5.30,78.80,1.40,7.30,1.10,31.86820159
2.50,34.90,52.30,10.30,5.20,74.80,1.30,7.50,.90,30.11082097
2.10,30.00,54.50,13.40,4.80,72.60,1.10,7.30,.80,29.37026795
1.70,34.80,52.80,10.70,5.20,74.90,1.50,7.00,.70,30.56367516
1.80,33.00,49.40,15.80,4.90,69.80,1.40,7.10,1.00,28.45620775
1.60,42.10,40.60,15.70,4.80,69.70,1.30,7.00,1.50,28.21669879
1.60,34.20,53.10,11.10,4.90,74.70,1.30,7.40,.60,30.48970720
2.80,35.55,53.86,7.79,5.30,75.81,1.55,8.80,.75,30.61032295
3.80,35.20,57.00,4.00,5.50,78.70,1.40,9.70,.70,31.07318826
4.00,28.40,60.30,7.30,5.00,75.60,1.40,10.00,.70,29.90000342
4.80,28.30,58.60,8.30,5.20,74.00,.90,10.80,.80,28.60410683
2.50,34.90,58.80,3.80,5.20,80.00,1.40,8.80,.80,32.17280333
3.10,36.50,51.40,9.00,5.20,74.30,1.40,9.50,.60,29.70034884
3.10,33.30,58.00,5.60,5.20,77.50,1.50,9.50,.70,31.13943875
4.10,31.60,55.30,9.00,5.30,73.70,.90,10.40,.70,29.10433818
4.30,32.80,54.90,8.00,5.40,74.00,1.10,10.70,.80,29.28846611
2.60,32.20,58.20,7.00,5.30,76.60,1.00,9.50,.60,30.64598363
2.90,34.60,51.40,11.10,4.90,71.20,1.30,9.90,1.60,28.93837053
6.10,35.50,51.80,6.60,5.40,71.30,1.40,13.80,1.50,27.71183326
2.65,36.65,53.52,7.18,5.35,76.57,1.45,8.85,.60,30.99913363
1.20,16.40,66.50,15.90,4.20,73.70,1.00,4.50,.70,29.31884447
3.90,36.40,46.60,13.10,5.20,67.90,1.20,9.00,3.60,27.31131363
2.70,34.50,53.30,9.50,5.10,74.50,1.30,8.10,1.50,29.95902086
2.40,26.10,62.60,8.90,4.80,77.10,.80,8.00,.40,30.27819336
3.10,31.40,47.40,18.10,4.70,66.10,1.20,8.80,1.10,26.48055254
2.50,36.00,55.30,6.20,5.50,75.70,1.10,8.30,3.20,31.17589956
2.90,41.10,46.70,9.30,5.20,72.00,1.30,9.60,2.60,29.16604284
3.20,38.90,49.60,8.30,5.40,72.60,1.20,9.90,2.60,29.27858228
4.80,36.30,50.70,8.20,5.40,71.40,1.30,11.40,2.30,27.94043383
2.30,39.60,51.80,6.30,5.40,75.50,1.40,9.30,2.10,30.74732996
2.10,40.90,55.10,1.90,5.80,80.40,1.60,9.30,1.00,32.88932212
2.60,34.50,52.00,10.90,5.10,73.40,1.40,7.60,1.60,29.62726476
2.60,33.30,48.40,15.70,4.80,69.50,1.30,7.80,.90,27.92994372
3.40,33.40,53.20,10.00,5.10,73.80,1.30,9.20,.60,29.47371072
2.00,37.30,54.40,6.30,5.50,77.90,1.50,8.00,.80,32.11006113
5.20,31.30,50.20,13.30,5.00,68.70,1.30,10.90,.80,26.83190883
2.30,33.10,48.40,16.20,5.20,67.40,1.00,8.40,1.80,27.60730941
2.80,33.60,52.90,10.70,4.80,73.30,1.40,8.90,.90,29.11468468
4.30,33.40,49.80,12.50,5.30,68.80,1.40,10.50,1.50,27.49134500
3.50,37.20,53.20,6.10,5.40,76.30,1.40,9.80,1.00,30.60967899
2.50,41.40,46.60,9.50,5.50,71.00,1.20,9.10,3.70,29.37232838
2.80,29.70,50.10,17.40,4.70,66.80,1.00,9.40,.70,26.76602388
3.90,35.10,55.90,5.10,5.50,76.10,1.50,10.50,1.30,30.51378203
3.40,33.50,55.50,7.60,5.30,74.70,1.50,10.10,.80,29.84864903
2.40,30.40,38.70,28.50,4.40,61.60,1.10,3.60,.80,24.76671463
1.70,17.80,71.30,9.20,4.40,80.00,1.10,4.40,.90,31.52307304
3.30,35.50,43.20,18.00,4.80,62.80,1.20,8.00,5.20,26.05299997
2.10,27.00,48.80,22.10,4.50,64.20,1.00,7.60,.60,26.00287948
1.30,29.40,49.80,19.50,4.70,66.60,1.00,7.30,.90,27.15593741
3.10,33.50,50.30,13.10,4.90,69.30,1.20,8.90,2.60,27.98902062
3.50,34.40,51.40,10.70,5.00,73.10,1.30,9.30,.60,28.86056602
2.40,35.40,51.70,10.50,5.10,73.80,1.30,8.70,.60,29.68810103
3.70,35.90,52.90,7.50,5.40,74.80,1.50,10.10,.70,29.90836403
3.80,35.80,51.00,9.40,5.10,72.70,1.40,10.50,.90,28.86026330
2.60,39.20,53.00,5.20,5.40,77.50,1.60,9.60,.70,31.25729651
3.90,38.20,54.50,3.40,5.70,77.90,1.60,10.80,.60,31.15033248
2.20,32.10,55.60,10.10,5.20,73.30,1.10,9.40,.90,29.63550896
4.20,37.20,55.70,2.90,5.60,77.20,1.70,11.30,1.30,31.02420874
1.70,31.80,55.10,11.40,5.20,71.70,1.10,9.40,1.20,29.30711501
3.60,35.40,57.20,3.80,5.60,77.20,.80,11.80,.80,30.75676579
9.20,22.50,46.60,21.70,4.80,57.30,.80,12.80,2.60,21.23074958
1.80,32.90,53.30,12.00,4.90,74.30,1.40,6.90,.50,29.99190305
2.70,32.50,56.30,8.50,5.20,76.10,1.60,7.90,.70,30.62144530
4.30,31.10,55.40,9.20,5.30,74.30,1.10,9.40,.70,29.28846611
1.20,32.10,52.20,14.50,4.60,71.60,1.40,7.20,.70,29.10042376
2.80,33.00,52.00,12.20,4.90,72.10,1.30,8.80,.70,28.70852223
2.80,35.80,49.70,11.70,5.40,71.10,1.50,9.00,1.30,29.00887082
3.10,33.40,50.40,13.10,5.00,70.50,1.30,9.40,.70,27.96670600
3.20,32.80,53.80,10.20,5.10,73.40,1.30,9.50,.50,29.17523037
4.20,39.30,49.00,7.50,5.30,73.10,1.40,10.50,2.20,29.18549941
5.10,34.90,57.60,2.40,5.50,78.50,1.50,11.40,.70,30.76135851
4.20,36.70,52.00,7.10,5.40,74.30,1.50,11.00,.70,29.69290938
3.00,34.70,47.10,15.20,4.70,67.50,1.30,10.10,1.20,27.02611362
2.90,26.60,54.20,16.30,4.70,67.30,.60,10.50,.60,26.64823100
2.30,15.40,75.00,7.30,4.20,82.50,1.10,4.30,.60,32.17989275
.40,38.50,53.40,7.70,5.80,80.50,1.50,3.80,.70,34.04635435
1.70,16.20,71.20,10.90,4.40,77.70,1.20,5.00,.80,30.84231625
3.70,27.90,45.60,22.80,4.50,61.60,1.10,8.90,1.10,24.59125881
2.70,36.80,39.60,20.90,4.80,58.30,1.00,8.20,6.80,24.18623230
1.90,30.50,58.30,9.30,5.00,76.20,1.20,7.80,.50,30.43330706
1.20,28.60,57.80,12.40,4.90,73.80,.90,7.60,.40,30.09945033
5.50,36.00,50.10,8.40,5.40,72.40,1.40,11.60,.80,28.52554112
1.80,33.70,56.70,7.80,5.40,76.10,1.40,8.50,.80,30.82944290
3.40,35.20,52.60,8.80,5.10,73.40,1.50,10.20,1.00,29.31677861
3.70,39.80,49.40,7.10,5.50,73.70,1.30,10.50,1.90,29.40717636
3.00,35.60,52.10,9.30,5.20,73.10,1.40,9.90,1.10,29.55107978
4.40,35.50,52.70,7.40,5.20,72.40,1.20,11.20,2.60,29.16859984
4.50,35.50,55.40,4.60,5.60,74.20,1.60,12.20,1.80,29.83304283
1.80,15.30,76.00,6.90,4.50,82.90,1.10,4.00,.60,32.47204068
2.70,14.80,71.70,10.80,4.30,78.40,1.10,4.90,.50,30.52407787
9.40,17.70,60.60,12.30,4.70,69.10,1.10,11.20,1.60,25.15911273
5.40,25.70,61.30,7.60,5.00,74.80,1.40,10.30,.90,28.88804656
2.70,34.60,51.80,10.90,5.00,74.10,1.40,8.10,.50,29.59684662
3.20,31.00,43.70,22.10,4.50,62.70,1.10,9.00,.60,24.92361659
4.10,36.30,49.50,10.10,5.20,69.70,1.20,10.90,2.90,28.07922367
3.60,33.80,54.00,8.60,5.30,71.80,1.50,11.20,1.60,29.05668971
1.00,14.30,77.70,7.00,4.20,84.20,1.10,3.00,.50,33.27751815
1.70,25.60,48.10,24.60,4.40,62.10,1.00,7.30,.60,25.12708721
1.90,32.80,50.00,15.30,4.80,70.20,1.20,7.90,.60,28.26745025
3.50,27.80,47.10,21.60,4.40,62.90,1.10,9.40,.60,24.86213175
1.50,35.20,52.20,11.10,5.00,73.00,1.40,8.40,1.10,29.54779508
3.10,37.50,53.10,6.30,5.40,75.60,1.30,10.60,.80,30.46594305
1.70,16.10,75.00,7.20,4.30,82.80,1.20,4.00,.50,32.52815653
3.60,31.90,54.10,10.40,4.90,73.60,1.40,9.00,.70,28.76325302
3.90,24.20,43.70,28.20,4.10,56.60,1.00,9.50,.60,22.24466178
3.10,30.60,47.00,19.30,4.60,64.00,1.20,10.30,.60,25.55753886
5.20,33.60,54.50,6.70,5.30,73.20,1.40,12.60,.80,28.58553497
2.00,31.90,51.50,14.60,5.10,68.40,1.10,9.80,1.00,27.78317346
1.90,34.00,46.40,17.70,4.60,66.20,1.20,7.10,3.20,27.33259532
8.20,21.70,49.30,20.80,4.80,59.10,1.10,13.40,.80,22.16219379
4.00,30.90,51.90,13.20,4.80,68.80,1.30,10.80,1.10,27.31223645
4.00,34.50,50.50,11.00,5.10,70.80,1.40,10.90,.80,28.01927002
3.30,32.40,44.20,20.10,4.90,62.20,1.10,10.40,1.30,24.81486806
4.60,27.90,61.80,5.70,5.00,76.00,1.30,11.20,.80,29.32047908
5.90,33.00,51.50,9.60,5.10,70.30,1.30,12.90,.80,27.07111926
1.90,32.80,54.30,11.00,5.10,71.80,.90,10.30,.90,28.79156049
